Repository: SimonEnsemble/NiPyC_analogues

https://pubs.acs.org/doi/full/10.1021/jacs.6b10455 xtal downloaded from here and the DMF solvent was deleted via cutting out lines of the .cif

This data was last modified on Nov 5 2020. We obtained newer data on April 16 and will be using that data for the plots.
I had to produce the `.csv` files manually.

File: data/experimental_isotherm_data/old_exptl_data/Ni-PYC-NH2_Xe.csv
p,p0,p/p0,cc,mmol/g,min,,
36.4657,760,0.047981184210526,0.972248,1.01887156270959,50.8,3,2
58.4174,760,0.076865,1.48257,1.5536657444668,71.4,3,2
76.9275,760,0.101220394736842,1.6758,1.75616197183099,81,3,2
96.7659,760,0.127323552631579,1.81127,1.89812835345406,88.7,3,2
116.882,760,0.153792105263158,1.89914,1.99021210596915,94.3,3,2
136.399,760,0.179472368421053,1.96535,2.05959716633132,99,3,2
155.835,760,0.205046052631579,2.01561,2.11226735412475,102.9,3,2
193.555,760,0.254677631578947,2.08004,2.17978705566734,107,3,2
231.912,760,0.305147368421053,2.12972,2.23184942991281,110.5,3,2
270.164,760,0.355478947368421,2.17071,2.2748050804829,113.5,3,2
308.271,760,0.405619736842105,2.20367,2.309345657277,116.3,3,2
346.495,760,0.45591447368421,2.23073,2.33770330315225,118.8,3,2
384.398,760,0.505786842105263,2.25961,2.3679682260228,121.9,3,2
422.669,760,0.556143421052632,2.28057,2.3899333501006,124.5,3,2
460.704,760,0.60618947368421,2.30197,2.41235957411133,127.2,3,2
498.739,760,0.656235526315789,2.31996,2.43121227364185,129.8,3,2
536.736,760,0.706231578947368,2.34046,2.45269533869886,133.3,3,2
574.726,760,0.756218421052632,2.35902,2.4721453722334,136.5,3,2
612.809,760,0.806327631578947,2.37578,2.4897090878605,139.8,3,2
650.894,760,0.856439473684211,2.39057,2.50520833333333,143.2,3,2
688.836,760,0.906363157894737,2.40931,2.52484699865862,146.5,3,2
726.938,760,0.956497368421053,2.42336,2.53957075788062,149.8,3,2
761.099,760,1.00144605263158,2.43885,2.55580357142857,153.2,3,2
751.357,760,0.988627631578947,2.4484,2.56581153588196,156.5,3,2
680.734,760,0.895702631578947,2.45448,2.57218309859155,163.3,3,2
604.737,760,0.795706578947368,2.44953,2.56699572434608,169.8,3,2
529.028,760,0.696089473684211,2.43727,2.55414780348759,176.2,3,2
452.261,760,0.595080263157895,2.42051,2.5365840878605,182.5,3,2
376.597,760,0.495522368421053,2.40224,2.51743796109993,188.7,3,2
300.25,760,0.395065789473684,2.37429,2.48814763581489,195.6,3,2
223.918,760,0.294628947368421,2.33864,2.45078806170355,203,3,2
148.242,760,0.195055263157895,2.28913,2.3989038397049,210.9,3,2
72.7736,760,0.095754736842105,2.21589,2.32215165995976,218.1,3,2

File: data/experimental_isotherm_data/old_exptl_data/NiMOF-2_Xe_298K.csv
p,P0,p/p0,Volume @ STP,cc/g,mmol/g,
21.5767,760,0.028390394736842,4.22777,25.0015966883501,1.11614270930134,14.6214694918476
37.2387,760,0.048998289473684,6.08539,35.9869308101715,1.60655941116837,21.0459282863057
52.6609,760,0.069290657894737,7.23046,42.7584861028977,1.9088609867365,25.0060789262482
60.6529,760,0.079806447368421,7.70481,45.5636309875813,2.03409066908845,26.6465877650587
76.1689,760,0.100222236842105,8.36104,49.4443524541691,2.20733716313255,28.9161168370364
114.151,760,0.150198684210526,9.32888,55.167829686576,2.46284953957929,32.2633289684886
150.693,760,0.198280263157895,9.8735,58.3885274985216,2.60663069189829,34.1468620638675
190.837,760,0.251101315789474,10.2823,60.806031933767,2.71455499704317,35.5606704612655
227.969,760,0.299959210526316,10.5566,62.428149024246,2.78697093858241,36.5093192954296
267.078,760,0.351418421052632,10.7831,63.7675931401538,2.84676755089972,37.2926549167863
305.764,760,0.402321052631579,10.9816,64.9414547604968,2.89917208752218,37.9791543465405
341.296,760,0.449073684210526,11.117,65.7421643997635,2.93491805356087,38.4474265016474
379.498,760,0.499339473684211,11.2441,66.4937906564163,2.96847279716144,38.8869936428149
417.867,760,0.549825,11.3568,67.1602602010645,2.99822590183323,39.2767593140154
456.118,760,0.600155263157895,11.4584,67.7610881135423,3.02504857649742,39.6281363521162
494.379,760,0.650498684210526,11.5503,68.304553518628,3.04931042493875,39.9459665666976
532.553,760,0.700727631578947,11.635,68.8054405677114,3.07167145391569,40.2388960462955
570.734,760,0.750965789473684,11.7144,69.2749852158486,3.09263326856467,40.5134958181972
608.828,760,0.80108947368421,11.7888,69.7149615612064,3.11227506969671,40.770803413027
646.88,760,0.851157894736842,11.8616,70.1454760496747,3.13149446650334,41.0225775111937
685.059,760,0.901393421052632,11.9296,70.5476049674749,3.1494466503337,41.2577511193715
723.126,760,0.951481578947368,11.993,70.9225310467179,3.16618442172848,41.4770159246431
757.524,760,0.996742105263158,12.0489,71.2531046717918,3.18094217284785,41.6703424643068
753.524,760,0.991478947368421,12.0611,71.3252513305736,3.18416300582918,41.7125353763623
720.179,760,0.947603947368421,12.0374,71.1850975753992,3.17790614175889,41.6305704570415
646.247,760,0.850325,11.9573,70.7114133648729,3.15675952521754,41.3535497803498
570.614,760,0.750807894736842,11.8616,70.1454760496747,3.13149446650334,41.0225775111937
494.592,760,0.650778947368421,11.7447,69.4541691306919,3.10063255047732,40.6182864112529
418.91,760,0.551197368421053,11.6011,68.604967474867,3.06272176227085,40.1216550857481
343.404,760,0.451847368421053,11.4163,67.5121230041396,3.0139340626848,39.4825362211709
264.861,760,0.348501315789474,11.1446,65.9053814311059,2.94220452817437,38.5428793190842
190.788,760,0.251036842105263,10.7405,63.5156712004731,2.83552103573541,37.1453255681338
114.216,760,0.150284210526316,9.90889,58.5978119455943,2.61597374757118,34.2692560931824
75.7756,760,0.099704736842105,9.00825,53.2717327025429,2.37820235279209,31.1544508215764
39.4684,760,0.051932105263158,7.19327,42.5385570668244,1.89904272619752,24.8774597131875

File: data/experimental_isotherm_data/old_exptl_data/NiMOF2_Kr_298K.csv
p,P0,p/p0,Volume @ STP,cc/g,mmol/g
21.6242,760,0.028452894736842,1.21701,2.28246436609152,0.101895730629086
36.6543,760,0.048229342105263,2.04416,3.8337584396099,0.171149930339728
51.9726,760,0.068385,2.8587,5.36140285071268,0.239348341549673
74.9403,760,0.098605657894737,4.0318,7.56151537884471,0.337567650841282
112.534,760,0.148071052631579,5.83461,10.9426294073518,0.488510241399636
151.408,760,0.199221052631579,7.55504,14.1692423105776,0.632555460293645
189.891,760,0.249856578947368,9.12976,17.1225806451613,0.764400921658986
228.341,760,0.300448684210526,10.5891,19.8595273818455,0.886586043832387
265.071,760,0.348777631578947,11.8816,22.2835708927232,0.994802271996571
303.253,760,0.399017105263158,13.1333,24.6310952738185,1.09960246758118
342.136,760,0.450178947368421,14.322,26.8604651162791,1.19912790697674
380.54,760,0.50071052631579,15.4144,28.9092273068267,1.29059050476905
416.528,760,0.548063157894737,16.3742,30.7093023255814,1.37095099667774
454.501,760,0.598027631578947,17.3243,32.4911852963241,1.4504993435859
492.973,760,0.648648684210526,18.2273,34.1847336834209,1.52610418229557
531.416,760,0.699231578947369,19.0735,35.7717554388597,1.59695336780624
569.864,760,0.749821052631579,19.8703,37.2661290322581,1.66366647465438
608.204,760,0.800268421052632,20.6193,38.6708552138034,1.72637746490194
646.707,760,0.850930263157895,21.3309,40.0054388597149,1.78595709195156
685.061,760,0.901396052631579,22.0009,41.2620030007502,1.84205370539063
723.307,760,0.951719736842105,22.6341,42.4495498874719,1.89506919140499
755.664,760,0.994294736842105,23.1449,43.4075393848462,1.93783657968063
754.005,760,0.992111842105263,23.124,43.3683420855214,1.93608670024649
722.637,760,0.950838157894737,22.636,42.4531132783196,1.89522827135355
644.856,760,0.848494736842105,21.3115,39.9690547636909,1.78433280195049
569.376,760,0.749178947368421,19.8806,37.2854463615904,1.66452885542814
494.233,760,0.650306578947368,18.2803,34.2841335333833,1.53054167559747
417.318,760,0.549102631578947,16.4238,30.8023255813953,1.37510382059801
342.014,760,0.450018421052632,14.3549,26.9221680420105,1.20188250187547
267.201,760,0.351580263157895,11.9997,22.5050637659415,1.00469034669382
190.61,760,0.250802631578947,9.20777,17.2688859714929,0.770932409441646
114.117,760,0.150153947368421,5.95379,11.1661477869467,0.498488740488694
75.9835,760,0.099978289473684,4.12614,7.73844711177795,0.345466388918658
38.2988,760,0.050393157894737,2.16907,4.06802325581395,0.181608181063123
