Repository: SimonEnsemble/NiPyC_analogues

https://pubs.acs.org/doi/full/10.1021/jacs.6b10455 xtal downloaded from here and the DMF solvent was deleted via cutting out lines of the .cif

File: data/new_xptl_data/TGA_data/ExpDat_072121_Ni-PYC-NH2.txt
#FILE:                        072121_Ni-PYC-NH2.ngb-dt3       
#FORMAT:                      NETZSCH5                        
#IDENTITY:                    072121_Ni-PYC-NH2               
#DECIMAL:                     POINT                           
#SEPARATOR:                   SEMICOLON                       
#MTYPE:                       TG                              
#INSTRUMENT:                  NETZSCH TG 209F1                
#PROJECT:                                                     
#DATE/TIME:                   7/21/2021 4:19:02 PM            
#CORR. FILE:                  072021_900_5k_correction.ngb-bt3
#LABORATORY:                  1323                            
#OPERATOR:                    QRSM                            
#REMARK:                                                      
#SAMPLE:                      072121_Ni-PYC-NH2               
#SAMPLE MASS /mg:             1.1141                          
#MATERIAL:                                                    
#TYPE OF CRUCIBLE:            Al2O3                           
#SAMPLE CRUCIBLE MASS /mg:    158.0383                        
#REFERENCE CRUCIBLE MASS /mg:                                 
#CORR. CODE:                  020                             
#RANGE:                       20/5.0(K/min)/250               
#SEGMENT:                     S1/1                            

##Temp./°C;Mass/%
 32.50500;100.00000
 35.00500; 99.48838
 37.50500; 99.46249
 40.00500; 99.35335
 42.50500; 99.59608
 45.00500; 99.44327
 47.50500; 99.47728
 50.00500; 99.51868
 52.50500; 99.29096
 55.00500; 99.26398
 57.50500; 99.21914
 60.00500; 99.18211
 62.50500; 99.53725
 65.00500; 99.05673
 67.50500; 99.14730
 70.00500; 99.08438
 72.50500; 99.04848
 75.00500; 99.04058
 77.50500; 99.00244
 80.00500; 98.89672
 82.50500; 99.11486
 85.00500; 99.00370
 87.50500; 98.91338
 90.00500; 98.95891
 92.50500; 98.86890
 95.00500; 98.69816
 97.50500; 98.76196
100.00500; 98.61758
102.50500; 98.53682
105.00500; 98.64489
107.50500; 98.34914
110.00500; 98.33100
112.50500; 98.16378
115.00500; 97.97995
117.50500; 97.60397
120.00500; 97.68367
122.50500; 97.06512
125.00500; 97.35213
127.50500; 97.29814
130.00500; 96.98827
132.50500; 96.66063
135.00500; 96.45368
137.50500; 96.22626
140.00500; 95.74541
142.50500; 95.48169
145.00500; 95.31467
147.50500; 95.16193
150.00500; 94.65547
152.50500; 94.16600
155.00500; 93.88707
157.50500; 93.42005
160.00500; 92.81812
162.50500; 92.24489
165.00500; 91.85389
167.50500; 91.24812
170.00500; 90.44512
172.50500; 89.88474
175.00500; 89.34589
177.50500; 88.61027
180.00500; 88.17892
182.50500; 87.26929
185.00500; 86.97502
187.50500; 86.61640
190.00500; 86.25878
192.50500; 85.66536
195.00500; 85.46793
197.50500; 85.33281
200.00500; 85.10883
202.50500; 84.92096
205.00500; 84.86049
207.50500; 84.66998
210.00500; 84.61684
212.50500; 84.65129
215.00500; 84.67493
217.50500; 84.52839
220.00500; 84.47979

File: data/new_xptl_data/TGA_data/ExpDat_072121_Ni-PYC.txt
#FILE:                        072121_Ni-PYC.ngb-dt3           
#FORMAT:                      NETZSCH5                        
#IDENTITY:                    072121_Ni-PYC                   
#DECIMAL:                     POINT                           
#SEPARATOR:                   SEMICOLON                       
#MTYPE:                       TG                              
#INSTRUMENT:                  NETZSCH TG 209F1                
#PROJECT:                                                     
#DATE/TIME:                   7/21/2021 5:39:29 PM            
#CORR. FILE:                  072021_900_5k_correction.ngb-bt3
#LABORATORY:                  1323                            
#OPERATOR:                    QRSM                            
#REMARK:                                                      
#SAMPLE:                      072121_Ni-PYC                   
#SAMPLE MASS /mg:             1.3055                          
#MATERIAL:                                                    
#TYPE OF CRUCIBLE:            Al2O3                           
#SAMPLE CRUCIBLE MASS /mg:    158.2253                        
#REFERENCE CRUCIBLE MASS /mg:                                 
#CORR. CODE:                  820                             
#RANGE:                       20/5.0(K/min)/300               
#SEGMENT:                     S1/1                            

##Temp./°C;Mass/%
 31.05600;100.00000
 33.55600; 99.76171
 36.05600; 99.49238
 38.55600; 99.47381
 41.05600; 99.29056
 43.55600; 99.21280
 46.05600; 99.21347
 48.55600; 99.19923
 51.05600; 99.17039
 53.55600; 99.03542
 56.05600; 98.97179
 58.55600; 98.88500
 61.05600; 98.68834
 63.55600; 98.70374
 66.05600; 98.57077
 68.55600; 98.32826
 71.05600; 98.26107
 73.55600; 98.10050
 76.05600; 97.95647
 78.55600; 97.87587
 81.05600; 97.69034
 83.55600; 97.69768
 86.05600; 97.68814
 88.55600; 97.56488
 91.05600; 97.57161
 93.55600; 97.46804
 96.05600; 97.35622
 98.55600; 97.22733
101.05600; 97.10056
103.55600; 97.02675
106.05600; 96.85838
108.55600; 96.75595
111.05600; 96.67479
113.55600; 96.53395
116.05600; 96.37555
118.55600; 96.22543
121.05600; 96.05324
123.55600; 95.91146
126.05600; 95.63733
128.55600; 95.50264
131.05600; 95.16779
133.55600; 94.83392
136.05600; 94.47847
138.55600; 94.10147
141.05600; 93.80505
143.55600; 93.35916
146.05600; 92.94446
148.55600; 92.45151
151.05600; 92.05311
153.55600; 91.42432
156.05600; 90.93105
158.55600; 90.33760
161.05600; 89.64570
163.55600; 88.99315
166.05600; 88.67113
168.55600; 87.55493
171.05600; 87.09475
173.55600; 86.45014
176.05600; 85.81170
178.55600; 85.31977
181.05600; 84.48807
183.55600; 84.33511
186.05600; 83.67204
188.55600; 83.37558
191.05600; 82.97965
193.55600; 82.59589
196.05600; 82.31930
198.55600; 82.28386
201.05600; 82.03495
203.55600; 81.93018
206.05600; 81.93676
208.55600; 81.88963
211.05600; 81.80252
213.55600; 81.73948
216.05600; 81.75163
218.55600; 81.64389
221.05600; 81.62062
223.55600; 81.68200
226.05600; 81.49993
228.55600; 81.48544
231.05600; 81.52991
233.55600; 81.49117
236.05600; 81.36410
238.55600; 81.44977
241.05600; 81.37979
243.55600; 81.34217
246.05600; 81.41091
248.55600; 81.28594
251.05600; 81.20600
253.55600; 81.19592
256.05600; 81.23254
258.55600; 81.15385
261.05600; 81.05619
263.55600; 81.06294
266.05600; 81.05555
268.55600; 80.90756
271.05600; 81.00605
